Repository: senyoIsaac/Concrete_Technology

File: concrete_data.txt (part 1 of 2)
concrete_compressive_strength	cement	blast_furnace_slag	fly_ash	water	superplasticizer	coarse_aggregate	fine_aggregate 	age	concrete_compressive_strength		w/c	f/c	age
27.8	410	0	0	220	4	1090	615	7	27.8		0.54	0.56	7
54.8	525	0	0	220	4	1015	570	7	54.8		0.42	0.56	7
41.1	472.5	0	0	145	4	1015	684	7	41.1		0.31	0.67	7
31.1	410	0	0	220	4	1090	615	28	31.1		0.54	0.56	28
58.9	525	0	0	220	4	1015	570	28	58.9		0.42	0.56	28
79.99	540	0	0	162	2.5	1040	676	28	79.99		0.30	0.65	28
61.89	540	0	0	162	2.5	1055	676	28	61.89		0.30	0.64	28
40.27	332.5	142.5	0	228	0	932	594	270	40.27		0.69	0.64	270
41.05	332.5	142.5	0	228	0	932	594	365	41.05		0.69	0.64	365
44.3	198.6	132.4	0	192	0	978.4	825.5	360	44.3		0.97	0.84	360
47.03	266	114	0	228	0	932	670	90	47.03		0.86	0.72	90
43.7	380	95	0	228	0	932	594	365	43.7		0.60	0.64	365
36.45	380	95	0	228	0	932	594	28	36.45		0.60	0.64	28
45.85	266	114	0	228	0	932	670	28	45.85		0.86	0.72	28
39.29	475	0	0	228	0	932	594	28	39.29		0.48	0.64	28
38.07	198.6	132.4	0	192	0	978.4	825.5	90	38.07		0.97	0.84	90
28.02	198.6	132.4	0	192	0	978.4	825.5	28	28.02		0.97	0.84	28
43.01	427.5	47.5	0	228	0	932	594	270	43.01		0.53	0.64	270
42.33	190	190	0	228	0	932	670	90	42.33		1.20	0.72	90
47.81	304	76	0	228	0	932	670	28	47.81		0.75	0.72	28
52.91	380	0	0	228	0	932	670	90	52.91		0.60	0.72	90
39.36	139.6	209.4	0	192	0	1047	806.9	90	39.36		1.38	0.77	90
56.14	342	38	0	228	0	932	670	365	56.14		0.67	0.72	365
40.56	380	95	0	228	0	932	594	90	40.56		0.60	0.64	90
42.62	475	0	0	228	0	932	594	180	42.62		0.48	0.64	180
41.84	427.5	47.5	0	228	0	932	594	180	41.84		0.53	0.64	180
28.24	139.6	209.4	0	192	0	1047	806.9	28	28.24		1.38	0.77	28
8.06	139.6	209.4	0	192	0	1047	806.9	3	8.06		1.38	0.77	3
44.21	139.6	209.4	0	192	0	1047	806.9	180	44.21		1.38	0.77	180
52.52	380	0	0	228	0	932	670	365	52.52		0.60	0.72	365
53.3	380	0	0	228	0	932	670	270	53.3		0.60	0.72	270
41.15	380	95	0	228	0	932	594	270	41.15		0.60	0.64	270
52.12	342	38	0	228	0	932	670	180	52.12		0.67	0.72	180
37.43	427.5	47.5	0	228	0	932	594	28	37.43		0.53	0.64	28
38.6	475	0	0	228	0	932	594	7	38.6		0.48	0.64	7
55.26	304	76	0	228	0	932	670	365	55.26		0.75	0.72	365
52.91	266	114	0	228	0	932	670	365	52.91		0.86	0.72	365
41.72	198.6	132.4	0	192	0	978.4	825.5	180	41.72		0.97	0.84	180
42.13	475	0	0	228	0	932	594	270	42.13		0.48	0.64	270
53.69	190	190	0	228	0	932	670	365	53.69		1.20	0.72	365
38.41	237.5	237.5	0	228	0	932	594	270	38.41		0.96	0.64	270
30.08	237.5	237.5	0	228	0	932	594	28	30.08		0.96	0.64	28
37.72	332.5	142.5	0	228	0	932	594	90	37.72		0.69	0.64	90
42.23	475	0	0	228	0	932	594	90	42.23		0.48	0.64	90
36.25	237.5	237.5	0	228	0	932	594	180	36.25		0.96	0.64	180
50.46	342	38	0	228	0	932	670	90	50.46		0.67	0.72	90
43.7	427.5	47.5	0	228	0	932	594	365	43.7		0.53	0.64	365
39	237.5	237.5	0	228	0	932	594	365	39		0.96	0.64	365
53.1	380	0	0	228	0	932	670	180	53.1		0.60	0.72	180
41.54	427.5	47.5	0	228	0	932	594	90	41.54		0.53	0.64	90
35.08	427.5	47.5	0	228	0	932	594	7	35.08		0.53	0.64	7
15.05	349	0	0	192	0	1047	806.9	3	15.05		0.55	0.77	3
40.76	380	95	0	228	0	932	594	180	40.76		0.60	0.64	180
26.26	237.5	237.5	0	228	0	932	594	7	26.26		0.96	0.64	7
32.82	380	95	0	228	0	932	594	7	32.82		0.60	0.64	7
39.78	332.5	142.5	0	228	0	932	594	180	39.78		0.69	0.64	180
46.93	190	190	0	228	0	932	670	180	46.93		1.20	0.72	180
33.12	237.5	237.5	0	228	0	932	594	90	33.12		0.96	0.64	90
49.19	304	76	0	228	0	932	670	90	49.19		0.75	0.72	90
14.59	139.6	209.4	0	192	0	1047	806.9	7	14.59		1.38	0.77	7
14.64	198.6	132.4	0	192	0	978.4	825.5	7	14.64		0.97	0.84	7
41.93	475	0	0	228	0	932	594	365	41.93		0.48	0.64	365
9.13	198.6	132.4	0	192	0	978.4	825.5	3	9.13		0.97	0.84	3
50.95	304	76	0	228	0	932	670	180	50.95		0.75	0.72	180
33.02	332.5	142.5	0	228	0	932	594	28	33.02		0.69	0.64	28
54.38	304	76	0	228	0	932	670	270	54.38		0.75	0.72	270
51.73	266	114	0	228	0	932	670	270	51.73		0.86	0.72	270
9.87	310	0	0	192	0	971	850.6	3	9.87		0.62	0.88	3
50.66	190	190	0	228	0	932	670	270	50.66		1.20	0.72	270
48.7	266	114	0	228	0	932	670	180	48.7		0.86	0.72	180
55.06	342	38	0	228	0	932	670	270	55.06		0.67	0.72	270
44.7	139.6	209.4	0	192	0	1047	806.9	360	44.7		1.38	0.77	360
30.28	332.5	142.5	0	228	0	932	594	7	30.28		0.69	0.64	7
40.86	190	190	0	228	0	932	670	28	40.86		1.20	0.72	28
71.99	485	0	0	146	0	1120	800	28	71.99		0.30	0.71	28
34.4	374	189.2	0	170.1	10.1	926.1	756.7	3	34.4		0.45	0.82	3
28.8	313.3	262.2	0	175.5	8.6	1046.9	611.8	3	28.8		0.56	0.58	3
33.4	425	106.3	0	153.5	16.5	852.1	887.1	3	33.4		0.36	1.04	3
36.3	425	106.3	0	151.4	18.6	936	803.7	3	36.3		0.36	0.86	3
29	375	93.8	0	126.6	23.4	852.1	992.6	3	29		0.34	1.17	3
37.8	475	118.8	0	181.1	8.9	852.1	781.5	3	37.8		0.38	0.92	3
40.2	469	117.2	0	137.8	32.2	852.1	840.5	3	40.2		0.29	0.99	3
33.4	425	106.3	0	153.5	16.5	852.1	887.1	3	33.4		0.36	1.04	3
28.1	388.6	97.1	0	157.9	12.1	852.1	925.7	3	28.1		0.41	1.09	3
41.3	531.3	0	0	141.8	28.2	852.1	893.7	3	41.3		0.27	1.05	3
33.4	425	106.3	0	153.5	16.5	852.1	887.1	3	33.4		0.36	1.04	3
25.2	318.8	212.5	0	155.7	14.3	852.1	880.4	3	25.2		0.49	1.03	3
41.1	401.8	94.7	0	147.4	11.4	946.8	852.1	3	41.1		0.37	0.90	3
35.3	362.6	189	0	164.9	11.6	944.7	755.8	3	35.3		0.45	0.80	3
28.3	323.7	282.8	0	183.8	10.3	942.7	659.9	3	28.3		0.57	0.70	3
28.6	379.5	151.2	0	153.9	15.9	1134.3	605	3	28.6		0.41	0.53	3
35.3	362.6	189	0	164.9	11.6	944.7	755.8	3	35.3		0.45	0.80	3
24.4	286.3	200.9	0	144.7	11.2	1004.6	803.7	3	24.4		0.51	0.80	3
35.3	362.6	189	0	164.9	11.6	944.7	755.8	3	35.3		0.45	0.80	3
39.3	439	177	0	186	11.1	884.9	707.9	3	39.3		0.42	0.80	3
40.6	389.9	189	0	145.9	22	944.7	755.8	3	40.6		0.37	0.80	3
35.3	362.6	189	0	164.9	11.6	944.7	755.8	3	35.3		0.45	0.80	3
24.1	337.9	189	0	174.9	9.5	944.7	755.8	3	24.1		0.52	0.80	3
46.2	374	189.2	0	170.1	10.1	926.1	756.7	7	46.2		0.45	0.82	7
42.8	313.3	262.2	0	175.5	8.6	1046.9	611.8	7	42.8		0.56	0.58	7
49.2	425	106.3	0	153.5	16.5	852.1	887.1	7	49.2		0.36	1.04	7
46.8	425	106.3	0	151.4	18.6	936	803.7	7	46.8		0.36	0.86	7
45.7	375	93.8	0	126.6	23.4	852.1	992.6	7	45.7		0.34	1.17	7
55.6	475	118.8	0	181.1	8.9	852.1	781.5	7	55.6		0.38	0.92	7
54.9	469	117.2	0	137.8	32.2	852.1	840.5	7	54.9		0.29	0.99	7
49.2	425	106.3	0	153.5	16.5	852.1	887.1	7	49.2		0.36	1.04	7
34.9	388.6	97.1	0	157.9	12.1	852.1	925.7	7	34.9		0.41	1.09	7
46.9	531.3	0	0	141.8	28.2	852.1	893.7	7	46.9		0.27	1.05	7
49.2	425	106.3	0	153.5	16.5	852.1	887.1	7	49.2		0.36	1.04	7
33.4	318.8	212.5	0	155.7	14.3	852.1	880.4	7	33.4		0.49	1.03	7
54.1	401.8	94.7	0	147.4	11.4	946.8	852.1	7	54.1		0.37	0.90	7
55.9	362.6	189	0	164.9	11.6	944.7	755.8	7	55.9		0.45	0.80	7
49.8	323.7	282.8	0	183.8	10.3	942.7	659.9	7	49.8		0.57	0.70	7
47.1	379.5	151.2	0	153.9	15.9	1134.3	605	7	47.1		0.41	0.53	7
55.9	362.6	189	0	164.9	11.6	944.7	755.8	7	55.9		0.45	0.80	7
38	286.3	200.9	0	144.7	11.2	1004.6	803.7	7	38		0.51	0.80	7
55.9	362.6	189	0	164.9	11.6	944.7	755.8	7	55.9		0.45	0.80	7
56.1	439	177	0	186	11.1	884.9	707.9	7	56.1		0.42	0.80	7
59.09	389.9	189	0	145.9	22	944.7	755.8	7	59.09		0.37	0.80	7
22.9	362.6	189	0	164.9	11.6	944.7	755.8	7	22.9		0.45	0.80	7
35.1	337.9	189	0	174.9	9.5	944.7	755.8	7	35.1		0.52	0.80	7
61.09	374	189.2	0	170.1	10.1	926.1	756.7	28	61.09		0.45	0.82	28
59.8	313.3	262.2	0	175.5	8.6	1046.9	611.8	28	59.8		0.56	0.58	28
60.29	425	106.3	0	153.5	16.5	852.1	887.1	28	60.29		0.36	1.04	28
61.8	425	106.3	0	151.4	18.6	936	803.7	28	61.8		0.36	0.86	28
56.7	375	93.8	0	126.6	23.4	852.1	992.6	28	56.7		0.34	1.17	28
68.3	475	118.8	0	181.1	8.9	852.1	781.5	28	68.3		0.38	0.92	28
66.9	469	117.2	0	137.8	32.2	852.1	840.5	28	66.9		0.29	0.99	28
60.29	425	106.3	0	153.5	16.5	852.1	887.1	28	60.29		0.36	1.04	28
50.7	388.6	97.1	0	157.9	12.1	852.1	925.7	28	50.7		0.41	1.09	28
56.4	531.3	0	0	141.8	28.2	852.1	893.7	28	56.4		0.27	1.05	28
60.29	425	106.3	0	153.5	16.5	852.1	887.1	28	60.29		0.36	1.04	28
55.5	318.8	212.5	0	155.7	14.3	852.1	880.4	28	55.5		0.49	1.03	28
68.5	401.8	94.7	0	147.4	11.4	946.8	852.1	28	68.5		0.37	0.90	28
71.3	362.6	189	0	164.9	11.6	944.7	755.8	28	71.3		0.45	0.80	28
74.7	323.7	282.8	0	183.8	10.3	942.7	659.9	28	74.7		0.57	0.70	28
52.2	379.5	151.2	0	153.9	15.9	1134.3	605	28	52.2		0.41	0.53	28
71.3	362.6	189	0	164.9	11.6	944.7	755.8	28	71.3		0.45	0.80	28
67.7	286.3	200.9	0	144.7	11.2	1004.6	803.7	28	67.7		0.51	0.80	28
71.3	362.6	189	0	164.9	11.6	944.7	755.8	28	71.3		0.45	0.80	28
66	439	177	0	186	11.1	884.9	707.9	28	66		0.42	0.80	28
74.5	389.9	189	0	145.9	22	944.7	755.8	28	74.5		0.37	0.80	28
71.3	362.6	189	0	164.9	11.6	944.7	755.8	28	71.3		0.45	0.80	28
49.9	337.9	189	0	174.9	9.5	944.7	755.8	28	49.9		0.52	0.80	28
63.4	374	189.2	0	170.1	10.1	926.1	756.7	56	63.4		0.45	0.82	56
64.9	313.3	262.2	0	175.5	8.6	1046.9	611.8	56	64.9		0.56	0.58	56
64.3	425	106.3	0	153.5	16.5	852.1	887.1	56	64.3		0.36	1.04	56
64.9	425	106.3	0	151.4	18.6	936	803.7	56	64.9		0.36	0.86	56
60.2	375	93.8	0	126.6	23.4	852.1	992.6	56	60.2		0.34	1.17	56
72.3	475	118.8	0	181.1	8.9	852.1	781.5	56	72.3		0.38	0.92	56
69.3	469	117.2	0	137.8	32.2	852.1	840.5	56	69.3		0.29	0.99	56
64.3	425	106.3	0	153.5	16.5	852.1	887.1	56	64.3		0.36	1.04	56
55.2	388.6	97.1	0	157.9	12.1	852.1	925.7	56	55.2		0.41	1.09	56
58.8	531.3	0	0	141.8	28.2	852.1	893.7	56	58.8		0.27	1.05	56
64.3	425	106.3	0	153.5	16.5	852.1	887.1	56	64.3		0.36	1.04	56
66.1	318.8	212.5	0	155.7	14.3	852.1	880.4	56	66.1		0.49	1.03	56
73.7	401.8	94.7	0	147.4	11.4	946.8	852.1	56	73.7		0.37	0.90	56
77.3	362.6	189	0	164.9	11.6	944.7	755.8	56	77.3		0.45	0.80	56
80.2	323.7	282.8	0	183.8	10.3	942.7	659.9	56	80.2		0.57	0.70	56
54.9	379.5	151.2	0	153.9	15.9	1134.3	605	56	54.9		0.41	0.53	56
77.3	362.6	189	0	164.9	11.6	944.7	755.8	56	77.3		0.45	0.80	56
72.99	286.3	200.9	0	144.7	11.2	1004.6	803.7	56	72.99		0.51	0.80	56
77.3	362.6	189	0	164.9	11.6	944.7	755.8	56	77.3		0.45	0.80	56
71.7	439	177	0	186	11.1	884.9	707.9	56	71.7		0.42	0.80	56
79.4	389.9	189	0	145.9	22	944.7	755.8	56	79.4		0.37	0.80	56
77.3	362.6	189	0	164.9	11.6	944.7	755.8	56	77.3		0.45	0.80	56
59.89	337.9	189	0	174.9	9.5	944.7	755.8	56	59.89		0.52	0.80	56
64.9	374	189.2	0	170.1	10.1	926.1	756.7	91	64.9		0.45	0.82	91
66.6	313.3	262.2	0	175.5	8.6	1046.9	611.8	91	66.6		0.56	0.58	91
65.2	425	106.3	0	153.5	16.5	852.1	887.1	91	65.2		0.36	1.04	91
66.7	425	106.3	0	151.4	18.6	936	803.7	91	66.7		0.36	0.86	91
62.5	375	93.8	0	126.6	23.4	852.1	992.6	91	62.5		0.34	1.17	91
74.19	475	118.8	0	181.1	8.9	852.1	781.5	91	74.19		0.38	0.92	91
70.7	469	117.2	0	137.8	32.2	852.1	840.5	91	70.7		0.29	0.99	91
65.2	425	106.3	0	153.5	16.5	852.1	887.1	91	65.2		0.36	1.04	91
57.6	388.6	97.1	0	157.9	12.1	852.1	925.7	91	57.6		0.41	1.09	91
59.2	531.3	0	0	141.8	28.2	852.1	893.7	91	59.2		0.27	1.05	91
65.2	425	106.3	0	153.5	16.5	852.1	887.1	91	65.2		0.36	1.04	91
68.1	318.8	212.5	0	155.7	14.3	852.1	880.4	91	68.1		0.49	1.03	91
75.5	401.8	94.7	0	147.4	11.4	946.8	852.1	91	75.5		0.37	0.90	91
79.3	362.6	189	0	164.9	11.6	944.7	755.8	91	79.3		0.45	0.80	91
56.5	379.5	151.2	0	153.9	15.9	1134.3	605	91	56.5		0.41	0.53	91
79.3	362.6	189	0	164.9	11.6	944.7	755.8	91	79.3		0.45	0.80	91
76.8	286.3	200.9	0	144.7	11.2	1004.6	803.7	91	76.8		0.51	0.80	91
79.3	362.6	189	0	164.9	11.6	944.7	755.8	91	79.3		0.45	0.80	91
73.3	439	177	0	186	11.1	884.9	707.9	91	73.3		0.42	0.80	91
82.6	389.9	189	0	145.9	22	944.7	755.8	91	82.6		0.37	0.80	91
79.3	362.6	189	0	164.9	11.6	944.7	755.8	91	79.3		0.45	0.80	91
67.8	337.9	189	0	174.9	9.5	944.7	755.8	91	67.8		0.52	0.80	91
11.58	222.4	0	96.7	189.3	4.5	967.1	870.3	3	11.58		0.85	0.90	3
24.45	222.4	0	96.7	189.3	4.5	967.1	870.3	14	24.45		0.85	0.90	14
24.89	222.4	0	96.7	189.3	4.5	967.1	870.3	28	24.89		0.85	0.90	28
29.45	222.4	0	96.7	189.3	4.5	967.1	870.3	56	29.45		0.85	0.90	56
40.71	222.4	0	96.7	189.3	4.5	967.1	870.3	100	40.71		0.85	0.90	100
10.38	233.8	0	94.6	197.9	4.6	947	852.2	3	10.38		0.85	0.90	3
22.14	233.8	0	94.6	197.9	4.6	947	852.2	14	22.14		0.85	0.90	14
22.84	233.8	0	94.6	197.9	4.6	947	852.2	28	22.84		0.85	0.90	28
27.66	233.8	0	94.6	197.9	4.6	947	852.2	56	27.66		0.85	0.90	56
34.56	233.8	0	94.6	197.9	4.6	947	852.2	100	34.56		0.85	0.90	100
12.45	194.7	0	100.5	165.6	7.5	1006.4	905.9	3	12.45		0.85	0.90	3
24.99	194.7	0	100.5	165.6	7.5	1006.4	905.9	14	24.99		0.85	0.90	14
25.72	194.7	0	100.5	165.6	7.5	1006.4	905.9	28	25.72		0.85	0.90	28
33.96	194.7	0	100.5	165.6	7.5	1006.4	905.9	56	33.96		0.85	0.90	56
37.34	194.7	0	100.5	165.6	7.5	1006.4	905.9	100	37.34		0.85	0.90	100
15.04	190.7	0	125.4	162.1	7.8	1090	804	3	15.04		0.85	0.74	3
21.06	190.7	0	125.4	162.1	7.8	1090	804	14	21.06		0.85	0.74	14
26.4	190.7	0	125.4	162.1	7.8	1090	804	28	26.4		0.85	0.74	28
35.34	190.7	0	125.4	162.1	7.8	1090	804	56	35.34		0.85	0.74	56
40.57	190.7	0	125.4	162.1	7.8	1090	804	100	40.57		0.85	0.74	100
12.47	212.1	0	121.6	180.3	5.7	1057.6	779.3	3	12.47		0.85	0.74	3
20.92	212.1	0	121.6	180.3	5.7	1057.6	779.3	14	20.92		0.85	0.74	14
24.9	212.1	0	121.6	180.3	5.7	1057.6	779.3	28	24.9		0.85	0.74	28
34.2	212.1	0	121.6	180.3	5.7	1057.6	779.3	56	34.2		0.85	0.74	56
39.61	212.1	0	121.6	180.3	5.7	1057.6	779.3	100	39.61		0.85	0.74	100
10.03	230	0	118.3	195.5	4.6	1029.4	758.6	3	10.03		0.85	0.74	3
20.08	230	0	118.3	195.5	4.6	1029.4	758.6	14	20.08		0.85	0.74	14
24.48	230	0	118.3	195.5	4.6	1029.4	758.6	28	24.48		0.85	0.74	28
31.54	230	0	118.3	195.5	4.6	1029.4	758.6	56	31.54		0.85	0.74	56
35.34	230	0	118.3	195.5	4.6	1029.4	758.6	100	35.34		0.85	0.74	100
9.45	190.3	0	125.2	161.9	9.9	1088.1	802.6	3	9.45		0.85	0.74	3
22.72	190.3	0	125.2	161.9	9.9	1088.1	802.6	14	22.72		0.85	0.74	14
28.47	190.3	0	125.2	161.9	9.9	1088.1	802.6	28	28.47		0.85	0.74	28
38.56	190.3	0	125.2	161.9	9.9	1088.1	802.6	56	38.56		0.85	0.74	56
40.39	190.3	0	125.2	161.9	9.9	1088.1	802.6	100	40.39		0.85	0.74	100
10.76	166.1	0	163.3	176.5	4.5	1058.6	780.1	3	10.76		1.06	0.74	3
25.48	166.1	0	163.3	176.5	4.5	1058.6	780.1	14	25.48		1.06	0.74	14
21.54	166.1	0	163.3	176.5	4.5	1058.6	780.1	28	21.54		1.06	0.74	28
28.63	166.1	0	163.3	176.5	4.5	1058.6	780.1	56	28.63		1.06	0.74	56
33.54	166.1	0	163.3	176.5	4.5	1058.6	780.1	100	33.54		1.06	0.74	100
7.75	168	42.1	163.8	121.8	5.7	1058.7	780.1	3	7.75		0.73	0.74	3
17.82	168	42.1	163.8	121.8	5.7	1058.7	780.1	14	17.82		0.73	0.74	14
24.24	168	42.1	163.8	121.8	5.7	1058.7	780.1	28	24.24		0.73	0.74	28
32.85	168	42.1	163.8	121.8	5.7	1058.7	780.1	56	32.85		0.73	0.74	56
39.23	168	42.1	163.8	121.8	5.7	1058.7	780.1	100	39.23		0.73	0.74	100
18	213.7	98.1	24.5	181.7	6.9	1065.8	785.4	3	18		0.85	0.74	3
30.39	213.7	98.1	24.5	181.7	6.9	1065.8	785.4	14	30.39		0.85	0.74	14
45.71	213.7	98.1	24.5	181.7	6.9	1065.8	785.4	28	45.71		0.85	0.74	28
50.77	213.7	98.1	24.5	181.7	6.9	1065.8	785.4	56	50.77		0.85	0.74	56
53.9	213.7	98.1	24.5	181.7	6.9	1065.8	785.4	100	53.9		0.85	0.74	100
13.18	213.8	98.1	24.5	181.7	6.7	1066	785.5	3	13.18		0.85	0.74	3
17.84	213.8	98.1	24.5	181.7	6.7	1066	785.5	14	17.84		0.85	0.74	14
40.23	213.8	98.1	24.5	181.7	6.7	1066	785.5	28	40.23		0.85	0.74	28
47.13	213.8	98.1	24.5	181.7	6.7	1066	785.5	56	47.13		0.85	0.74	56
49.97	213.8	98.1	24.5	181.7	6.7	1066	785.5	100	49.97		0.85	0.74	100
13.36	229.7	0	118.2	195.2	6.1	1028.1	757.6	3	13.36		0.85	0.74	3
22.32	229.7	0	118.2	195.2	6.1	1028.1	757.6	14	22.32		0.85	0.74	14
24.54	229.7	0	118.2	195.2	6.1	1028.1	757.6	28	24.54		0.85	0.74	28
31.35	229.7	0	118.2	195.2	6.1	1028.1	757.6	56	31.35		0.85	0.74	56
40.86	229.7	0	118.2	195.2	6.1	1028.1	757.6	100	40.86		0.85	0.74	100
19.93	238.1	0	94.1	186.7	7	949.9	847	3	19.93		0.78	0.89	3
25.69	238.1	0	94.1	186.7	7	949.9	847	14	25.69		0.78	0.89	14
30.23	238.1	0	94.1	186.7	7	949.9	847	28	30.23		0.78	0.89	28
39.59	238.1	0	94.1	186.7	7	949.9	847	56	39.59		0.78	0.89	56
44.3	238.1	0	94.1	186.7	7	949.9	847	100	44.3		0.78	0.89	100
13.82	250	0	95.7	187.4	5.5	956.9	861.2	3	13.82		0.75	0.90	3
24.92	250	0	95.7	187.4	5.5	956.9	861.2	14	24.92		0.75	0.90	14
29.22	250	0	95.7	187.4	5.5	956.9	861.2	28	29.22		0.75	0.90	28
38.33	250	0	95.7	187.4	5.5	956.9	861.2	56	38.33		0.75	0.90	56
42.35	250	0	95.7	187.4	5.5	956.9	861.2	100	42.35		0.75	0.90	100
13.54	212.5	0	100.4	159.3	8.7	1007.8	903.6	3	13.54		0.75	0.90	3
26.31	212.5	0	100.4	159.3	8.7	1007.8	903.6	14	26.31		0.75	0.90	14
31.64	212.5	0	100.4	159.3	8.7	1007.8	903.6	28	31.64		0.75	0.90	28
42.55	212.5	0	100.4	159.3	8.7	1007.8	903.6	56	42.55		0.75	0.90	56
42.92	212.5	0	100.4	159.3	8.7	1007.8	903.6	100	42.92		0.75	0.90	100
13.33	212.6	0	100.4	159.4	10.4	1003.8	903.8	3	13.33		0.75	0.90	3
25.37	212.6	0	100.4	159.4	10.4	1003.8	903.8	14	25.37		0.75	0.90	14
37.4	212.6	0	100.4	159.4	10.4	1003.8	903.8	28	37.4		0.75	0.90	28
44.4	212.6	0	100.4	159.4	10.4	1003.8	903.8	56	44.4		0.75	0.90	56
47.74	212.6	0	100.4	159.4	10.4	1003.8	903.8	100	47.74		0.75	0.90	100
19.52	212	0	124.8	159	7.8	1085.4	799.5	3	19.52		0.75	0.74	3
31.35	212	0	124.8	159	7.8	1085.4	799.5	14	31.35		0.75	0.74	14
38.5	212	0	124.8	159	7.8	1085.4	799.5	28	38.5		0.75	0.74	28
45.08	212	0	124.8	159	7.8	1085.4	799.5	56	45.08		0.75	0.74	56
47.82	212	0	124.8	159	7.8	1085.4	799.5	100	47.82		0.75	0.74	100
15.44	231.8	0	121.6	174	6.7	1056.4	778.5	3	15.44		0.75	0.74	3
26.77	231.8	0	121.6	174	6.7	1056.4	778.5	14	26.77		0.75	0.74	14
33.73	231.8	0	121.6	174	6.7	1056.4	778.5	28	33.73		0.75	0.74	28
42.7	231.8	0	121.6	174	6.7	1056.4	778.5	56	42.7		0.75	0.74	56
45.84	231.8	0	121.6	174	6.7	1056.4	778.5	100	45.84		0.75	0.74	100
17.22	251.4	0	118.3	188.5	5.8	1028.4	757.7	3	17.22		0.75	0.74	3
29.93	251.4	0	118.3	188.5	5.8	1028.4	757.7	14	29.93		0.75	0.74	14
29.65	251.4	0	118.3	188.5	5.8	1028.4	757.7	28	29.65		0.75	0.74	28
36.97	251.4	0	118.3	188.5	5.8	1028.4	757.7	56	36.97		0.75	0.74	56
43.58	251.4	0	118.3	188.5	5.8	1028.4	757.7	100	43.58		0.75	0.74	100
13.12	251.4	0	118.3	188.5	6.4	1028.4	757.7	3	13.12		0.75	0.74	3
24.43	251.4	0	118.3	188.5	6.4	1028.4	757.7	14	24.43		0.75	0.74	14
32.66	251.4	0	118.3	188.5	6.4	1028.4	757.7	28	32.66		0.75	0.74	28
36.64	251.4	0	118.3	188.5	6.4	1028.4	757.7	56	36.64		0.75	0.74	56
44.21	251.4	0	118.3	188.5	6.4	1028.4	757.7	100	44.21		0.75	0.74	100
13.62	181.4	0	167	169.6	7.6	1055.6	777.8	3	13.62		0.93	0.74	3
21.6	181.4	0	167	169.6	7.6	1055.6	777.8	14	21.6		0.93	0.74	14
27.77	181.4	0	167	169.6	7.6	1055.6	777.8	28	27.77		0.93	0.74	28
35.57	181.4	0	167	169.6	7.6	1055.6	777.8	56	35.57		0.93	0.74	56
45.37	181.4	0	167	169.6	7.6	1055.6	777.8	100	45.37		0.93	0.74	100
7.32	182	45.2	122	170.2	8.2	1059.4	780.7	3	7.32		0.94	0.74	3
21.5	182	45.2	122	170.2	8.2	1059.4	780.7	14	21.5		0.94	0.74	14
31.27	182	45.2	122	170.2	8.2	1059.4	780.7	28	31.27		0.94	0.74	28
43.5	182	45.2	122	170.2	8.2	1059.4	780.7	56	43.5		0.94	0.74	56
48.67	182	45.2	122	170.2	8.2	1059.4	780.7	100	48.67		0.94	0.74	100
7.4	168.9	42.2	124.3	158.3	10.8	1080.8	796.2	3	7.4		0.94	0.74	3
23.51	168.9	42.2	124.3	158.3	10.8	1080.8	796.2	14	23.51		0.94	0.74	14
31.12	168.9	42.2	124.3	158.3	10.8	1080.8	796.2	28	31.12		0.94	0.74	28
39.15	168.9	42.2	124.3	158.3	10.8	1080.8	796.2	56	39.15		0.94	0.74	56
48.15	168.9	42.2	124.3	158.3	10.8	1080.8	796.2	100	48.15		0.94	0.74	100
22.5	290.4	0	96.2	168.1	9.4	961.2	865	3	22.5		0.58	0.90	3
34.67	290.4	0	96.2	168.1	9.4	961.2	865	14	34.67		0.58	0.90	14
34.74	290.4	0	96.2	168.1	9.4	961.2	865	28	34.74		0.58	0.90	28
45.08	290.4	0	96.2	168.1	9.4	961.2	865	56	45.08		0.58	0.90	56
48.97	290.4	0	96.2	168.1	9.4	961.2	865	100	48.97		0.58	0.90	100
23.14	277.1	0	97.4	160.6	11.8	973.9	875.6	3	23.14		0.58	0.90	3
41.89	277.1	0	97.4	160.6	11.8	973.9	875.6	14	41.89		0.58	0.90	14
48.28	277.1	0	97.4	160.6	11.8	973.9	875.6	28	48.28		0.58	0.90	28
51.04	277.1	0	97.4	160.6	11.8	973.9	875.6	56	51.04		0.58	0.90	56
55.64	277.1	0	97.4	160.6	11.8	973.9	875.6	100	55.64		0.58	0.90	100
22.95	295.7	0	95.6	171.5	8.9	955.1	859.2	3	22.95		0.58	0.90	3
35.23	295.7	0	95.6	171.5	8.9	955.1	859.2	14	35.23		0.58	0.90	14
39.94	295.7	0	95.6	171.5	8.9	955.1	859.2	28	39.94		0.58	0.90	28
48.72	295.7	0	95.6	171.5	8.9	955.1	859.2	56	48.72		0.58	0.90	56
52.04	295.7	0	95.6	171.5	8.9	955.1	859.2	100	52.04		0.58	0.90	100
21.02	251.8	0	99.9	146.1	12.4	1006	899.8	3	21.02		0.58	0.89	3
33.36	251.8	0	99.9	146.1	12.4	1006	899.8	14	33.36		0.58	0.89	14
33.94	251.8	0	99.9	146.1	12.4	1006	899.8	28	33.94		0.58	0.89	28
44.14	251.8	0	99.9	146.1	12.4	1006	899.8	56	44.14		0.58	0.89	56
45.37	251.8	0	99.9	146.1	12.4	1006	899.8	100	45.37		0.58	0.89	100
15.36	249.1	0	98.8	158.1	12.8	987.8	889	3	15.36		0.63	0.90	3
28.68	249.1	0	98.8	158.1	12.8	987.8	889	14	28.68		0.63	0.90	14
30.85	249.1	0	98.8	158.1	12.8	987.8	889	28	30.85		0.63	0.90	28
42.03	249.1	0	98.8	158.1	12.8	987.8	889	56	42.03		0.63	0.90	56
51.06	249.1	0	98.8	158.1	12.8	987.8	889	100	51.06		0.63	0.90	100
21.78	252.3	0	98.8	146.3	14.2	987.8	889	3	21.78		0.58	0.90	3
42.29	252.3	0	98.8	146.3	14.2	987.8	889	14	42.29		0.58	0.90	14
50.6	252.3	0	98.8	146.3	14.2	987.8	889	28	50.6		0.58	0.90	28
55.83	252.3	0	98.8	146.3	14.2	987.8	889	56	55.83		0.58	0.90	56
60.95	252.3	0	98.8	146.3	14.2	987.8	889	100	60.95		0.58	0.90	100
23.52	246.8	0	125.1	143.3	12	1086.8	800.9	3	23.52		0.58	0.74	3
42.22	246.8	0	125.1	143.3	12	1086.8	800.9	14	42.22		0.58	0.74	14
52.5	246.8	0	125.1	143.3	12	1086.8	800.9	28	52.5		0.58	0.74	28
60.32	246.8	0	125.1	143.3	12	1086.8	800.9	56	60.32		0.58	0.74	56
66.42	246.8	0	125.1	143.3	12	1086.8	800.9	100	66.42		0.58	0.74	100
23.8	275.1	0	121.4	159.5	9.9	1053.6	777.5	3	23.8		0.58	0.74	3
38.77	275.1	0	121.4	159.5	9.9	1053.6	777.5	14	38.77		0.58	0.74	14
51.33	275.1	0	121.4	159.5	9.9	1053.6	777.5	28	51.33		0.58	0.74	28
56.85	275.1	0	121.4	159.5	9.9	1053.6	777.5	56	56.85		0.58	0.74	56
58.61	275.1	0	121.4	159.5	9.9	1053.6	777.5	100	58.61		0.58	0.74	100
21.91	297.2	0	117.5	174.8	9.5	1022.8	753.5	3	21.91		0.59	0.74	3
36.99	297.2	0	117.5	174.8	9.5	1022.8	753.5	14	36.99		0.59	0.74	14
47.4	297.2	0	117.5	174.8	9.5	1022.8	753.5	28	47.4		0.59	0.74	28
51.96	297.2	0	117.5	174.8	9.5	1022.8	753.5	56	51.96		0.59	0.74	56
56.74	297.2	0	117.5	174.8	9.5	1022.8	753.5	100	56.74		0.59	0.74	100
17.57	213.7	0	174.7	154.8	10.2	1053.5	776.4	3	17.57		0.72	0.74	3
33.73	213.7	0	174.7	154.8	10.2	1053.5	776.4	14	33.73		0.72	0.74	14
40.15	213.7	0	174.7	154.8	10.2	1053.5	776.4	28	40.15		0.72	0.74	28
46.64	213.7	0	174.7	154.8	10.2	1053.5	776.4	56	46.64		0.72	0.74	56
50.08	213.7	0	174.7	154.8	10.2	1053.5	776.4	100	50.08		0.72	0.74	100
17.37	213.5	0	174.2	154.6	11.7	1052.3	775.5	3	17.37		0.72	0.74	3
33.7	213.5	0	174.2	154.6	11.7	1052.3	775.5	14	33.7		0.72	0.74	14
45.94	213.5	0	174.2	154.6	11.7	1052.3	775.5	28	45.94		0.72	0.74	28
51.43	213.5	0	174.2	154.6	11.7	1052.3	775.5	56	51.43		0.72	0.74	56
59.3	213.5	0	174.2	154.6	11.7	1052.3	775.5	100	59.3		0.72	0.74	100
30.45	277.2	97.8	24.5	160.7	11.2	1061.7	782.5	3	30.45		0.58	0.74	3
47.71	277.2	97.8	24.5	160.7	11.2	1061.7	782.5	14	47.71		0.58	0.74	14
63.14	277.2	97.8	24.5	160.7	11.2	1061.7	782.5	28	63.14		0.58	0.74	28
66.82	277.2	97.8	24.5	160.7	11.2	1061.7	782.5	56	66.82		0.58	0.74	56
66.95	277.2	97.8	24.5	160.7	11.2	1061.7	782.5	100	66.95		0.58	0.74	100
27.42	218.2	54.6	123.8	140.8	11.9	1075.7	792.7	3	27.42		0.65	0.74	3
35.96	218.2	54.6	123.8	140.8	11.9	1075.7	792.7	14	35.96		0.65	0.74	14
55.51	218.2	54.6	123.8	140.8	11.9	1075.7	792.7	28	55.51		0.65	0.74	28
61.99	218.2	54.6	123.8	140.8	11.9	1075.7	792.7	56	61.99		0.65	0.74	56
63.53	218.2	54.6	123.8	140.8	11.9	1075.7	792.7	100	63.53		0.65	0.74	100
18.02	214.9	53.8	121.9	155.6	9.6	1014.3	780.6	3	18.02		0.72	0.77	3
38.6	214.9	53.8	121.9	155.6	9.6	1014.3	780.6	14	38.6		0.72	0.77	14
52.2	214.9	53.8	121.9	155.6	9.6	1014.3	780.6	28	52.2		0.72	0.77	28
53.96	214.9	53.8	121.9	155.6	9.6	1014.3	780.6	56	53.96		0.72	0.77	56
56.63	214.9	53.8	121.9	155.6	9.6	1014.3	780.6	100	56.63		0.72	0.77	100
15.34	218.9	0	124.1	158.5	11.3	1078.7	794.9	3	15.34		0.72	0.74	3
26.05	218.9	0	124.1	158.5	11.3	1078.7	794.9	14	26.05		0.72	0.74	14
30.22	218.9	0	124.1	158.5	11.3	1078.7	794.9	28	30.22		0.72	0.74	28
37.27	218.9	0	124.1	158.5	11.3	1078.7	794.9	56	37.27		0.72	0.74	56
46.23	218.9	0	124.1	158.5	11.3	1078.7	794.9	100	46.23		0.72	0.74	100
16.28	376	0	0	214.6	0	1003.5	762.4	3	16.28		0.57	0.76	3
25.62	376	0	0	214.6	0	1003.5	762.4	14	25.62		0.57	0.76	14
31.97	376	0	0	214.6	0	1003.5	762.4	28	31.97		0.57	0.76	28
36.3	376	0	0	214.6	0	1003.5	762.4	56	36.3		0.57	0.76	56
43.06	376	0	0	214.6	0	1003.5	762.4	100	43.06		0.57	0.76	100
67.57	500	0	0	140	4	966	853	28	67.57		0.28	0.88	28
57.23	475	0	59	142	1.9	1098	641	28	57.23		0.30	0.58	28
81.75	315	137	0	145	5.9	1130	745	28	81.75		0.46	0.66	28
64.02	505	0	60	195	0	1030	630	28	64.02		0.39	0.61	28
78.8	451	0	0	165	11.3	1030	745	28	78.8		0.37	0.72	28
41.37	516	0	0	162	8.2	801	802	28	41.37		0.31	1.00	28
60.28	520	0	0	170	5.2	855	855	28	60.28		0.33	1.00	28
56.83	528	0	0	185	6.9	920	720	28	56.83		0.35	0.78	28
51.02	520	0	0	175	5.2	870	805	28	51.02		0.34	0.93	28
55.55	385	0	136	158	20	903	768	28	55.55		0.41	0.85	28
44.13	500.1	0	0	200	3	1124.4	613.2	28	44.13		0.40	0.55	28
39.38	450.1	50	0	200	3	1124.4	613.2	28	39.38		0.44	0.55	28
55.65	397	17.2	158	167	20.8	967	633	28	55.65		0.42	0.66	28
47.28	333	17.5	163	167	17.9	996	652	28	47.28		0.50	0.66	28
44.33	334	17.6	158	189	15.3	967	633	28	44.33		0.57	0.66	28
52.3	405	0	0	175	0	1120	695	28	52.3		0.43	0.62	28
49.25	200	200	0	190	0	1145	660	28	49.25		0.95	0.58	28
41.37	516	0	0	162	8.3	801	802	28	41.37		0.31	1.00	28
29.16	145	116	119	184	5.7	833	880	28	29.16		1.27	1.06	28
39.4	160	128	122	182	6.4	824	879	28	39.4		1.14	1.07	28
39.3	234	156	0	189	5.9	981	760	28	39.3		0.81	0.78	28
67.87	250	180	95	159	9.5	860	800	28	67.87		0.64	0.93	28
58.52	475	0	0	162	9.5	1044	662	28	58.52		0.34	0.63	28
53.58	285	190	0	163	7.6	1031	685	28	53.58		0.57	0.66	28
59	356	119	0	160	9	1061	657	28	59		0.45	0.62	28
76.24	275	180	120	162	10.4	830	765	28	76.24		0.59	0.92	28
69.84	500	0	0	151	9	1033	655	28	69.84		0.30	0.63	28
14.4	165	0	143.6	163.8	0	1005.6	900.9	3	14.4		0.99	0.90	3
19.42	165	128.5	132.1	175.1	8.1	1005.8	746.6	3	19.42		1.06	0.74	3
20.73	178	129.8	118.6	179.9	3.6	1007.3	746.8	3	20.73		1.01	0.74	3
14.94	167.4	129.9	128.6	175.5	7.8	1006.3	746.6	3	14.94		1.05	0.74	3
21.29	172.4	13.6	172.4	156.8	4.1	1006.3	856.4	3	21.29		0.91	0.85	3
23.08	173.5	50.1	173.5	164.8	6.5	1006.2	793.5	3	23.08		0.95	0.79	3
15.52	167	75.4	167	164	7.9	1007.3	770.1	3	15.52		0.98	0.77	3
15.82	173.8	93.4	159.9	172.3	9.7	1007.2	746.6	3	15.82		0.99	0.74	3
12.55	190.3	0	125.2	166.6	9.9	1079	798.9	3	12.55		0.88	0.74	3
8.49	250	0	95.7	191.8	5.3	948.9	857.2	3	8.49		0.77	0.90	3
15.61	213.5	0	174.2	159.2	11.7	1043.6	771.9	3	15.61		0.75	0.74	3
12.18	194.7	0	100.5	170.2	7.5	998	901.8	3	12.18		0.87	0.90	3
11.98	251.4	0	118.3	192.9	5.8	1043.6	754.3	3	11.98		0.77	0.72	3
16.88	165	0	143.6	163.8	0	1005.6	900.9	14	16.88		0.99	0.90	14
33.09	165	128.5	132.1	175.1	8.1	1005.8	746.6	14	33.09		1.06	0.74	14
34.24	178	129.8	118.6	179.9	3.6	1007.3	746.8	14	34.24		1.01	0.74	14
31.81	167.4	129.9	128.6	175.5	7.8	1006.3	746.6	14	31.81		1.05	0.74	14
29.75	172.4	13.6	172.4	156.8	4.1	1006.3	856.4	14	29.75		0.91	0.85	14
33.01	173.5	50.1	173.5	164.8	6.5	1006.2	793.5	14	33.01		0.95	0.79	14
32.9	167	75.4	167	164	7.9	1007.3	770.1	14	32.9		0.98	0.77	14
29.55	173.8	93.4	159.9	172.3	9.7	1007.2	746.6	14	29.55		0.99	0.74	14
19.42	190.3	0	125.2	166.6	9.9	1079	798.9	14	19.42		0.88	0.74	14
24.66	250	0	95.7	191.8	5.3	948.9	857.2	14	24.66		0.77	0.90	14
29.59	213.5	0	174.2	159.2	11.7	1043.6	771.9	14	29.59		0.75	0.74	14
24.28	194.7	0	100.5	170.2	7.5	998	901.8	14	24.28		0.87	0.90	14
20.73	251.4	0	118.3	192.9	5.8	1043.6	754.3	14	20.73		0.77	0.72	14
26.2	165	0	143.6	163.8	0	1005.6	900.9	28	26.2		0.99	0.90	28
46.39	165	128.5	132.1	175.1	8.1	1005.8	746.6	28	46.39		1.06	0.74	28
39.16	178	129.8	118.6	179.9	3.6	1007.3	746.8	28	39.16		1.01	0.74	28
41.2	167.4	129.9	128.6	175.5	7.8	1006.3	746.6	28	41.2		1.05	0.74	28
33.69	172.4	13.6	172.4	156.8	4.1	1006.3	856.4	28	33.69		0.91	0.85	28
38.2	173.5	50.1	173.5	164.8	6.5	1006.2	793.5	28	38.2		0.95	0.79	28
41.41	167	75.4	167	164	7.9	1007.3	770.1	28	41.41		0.98	0.77	28
37.81	173.8	93.4	159.9	172.3	9.7	1007.2	746.6	28	37.81		0.99	0.74	28
24.85	190.3	0	125.2	166.6	9.9	1079	798.9	28	24.85		0.88	0.74	28
27.22	250	0	95.7	191.8	5.3	948.9	857.2	28	27.22		0.77	0.90	28
44.64	213.5	0	174.2	159.2	11.7	1043.6	771.9	28	44.64		0.75	0.74	28
37.27	194.7	0	100.5	170.2	7.5	998	901.8	28	37.27		0.87	0.90	28
33.27	251.4	0	118.3	192.9	5.8	1043.6	754.3	28	33.27		0.77	0.72	28
36.56	165	0	143.6	163.8	0	1005.6	900.9	56	36.56		0.99	0.90	56
53.72	165	128.5	132.1	175.1	8.1	1005.8	746.6	56	53.72		1.06	0.74	56
48.59	178	129.8	118.6	179.9	3.6	1007.3	746.8	56	48.59		1.01	0.74	56
51.72	167.4	129.9	128.6	175.5	7.8	1006.3	746.6	56	51.72		1.05	0.74	56
35.85	172.4	13.6	172.4	156.8	4.1	1006.3	856.4	56	35.85		0.91	0.85	56
53.77	173.5	50.1	173.5	164.8	6.5	1006.2	793.5	56	53.77		0.95	0.79	56
53.46	167	75.4	167	164	7.9	1007.3	770.1	56	53.46		0.98	0.77	56
48.99	173.8	93.4	159.9	172.3	9.7	1007.2	746.6	56	48.99		0.99	0.74	56
31.72	190.3	0	125.2	166.6	9.9	1079	798.9	56	31.72		0.88	0.74	56
39.64	250	0	95.7	191.8	5.3	948.9	857.2	56	39.64		0.77	0.90	56
51.26	213.5	0	174.2	159.2	11.7	1043.6	771.9	56	51.26		0.75	0.74	56
43.39	194.7	0	100.5	170.2	7.5	998	901.8	56	43.39		0.87	0.90	56
39.27	251.4	0	118.3	192.9	5.8	1043.6	754.3	56	39.27		0.77	0.72	56
37.96	165	0	143.6	163.8	0	1005.6	900.9	100	37.96		0.99	0.90	100
55.02	165	128.5	132.1	175.1	8.1	1005.8	746.6	100	55.02		1.06	0.74	100
49.99	178	129.8	118.6	179.9	3.6	1007.3	746.8	100	49.99		1.01	0.74	100
53.66	167.4	129.9	128.6	175.5	7.8	1006.3	746.6	100	53.66		1.05	0.74	100
37.68	172.4	13.6	172.4	156.8	4.1	1006.3	856.4	100	37.68		0.91	0.85	100
56.06	173.5	50.1	173.5	164.8	6.5	1006.2	793.5	100	56.06		0.95	0.79	100
56.81	167	75.4	167	164	7.9	1007.3	770.1	100	56.81		0.98	0.77	100
50.94	173.8	93.4	159.9	172.3	9.7	1007.2	746.6	100	50.94		0.99	0.74	100
33.56	190.3	0	125.2	166.6	9.9	1079	798.9	100	33.56		0.88	0.74	100
41.16	250	0	95.7	191.8	5.3	948.9	857.2	100	41.16		0.77	0.90	100
52.96	213.5	0	174.2	159.2	11.7	1043.6	771.9	100	52.96		0.75	0.74	100
44.28	194.7	0	100.5	170.2	7.5	998	901.8	100	44.28		0.87	0.90	100
40.15	251.4	0	118.3	192.9	5.8	1043.6	754.3	100	40.15		0.77	0.72	100
57.03	446	24	79	162	11.6	967	712	28	57.03		0.36	0.74	28
44.42	446	24	79	162	11.6	967	712	28	44.42		0.36	0.74	28
51.02	446	24	79	162	11.6	967	712	28	51.02		0.36	0.74	28
53.39	446	24	79	162	10.3	967	712	28	53.39		0.36	0.74	28
35.36	446	24	79	162	11.6	967	712	3	35.36		0.36	0.74	3
25.02	446	24	79	162	11.6	967	712	3	25.02		0.36	0.74	3
23.35	446	24	79	162	11.6	967	712	3	23.35		0.36	0.74	3
52.01	446	24	79	162	11.6	967	712	7	52.01		0.36	0.74	7
38.02	446	24	79	162	11.6	967	712	7	38.02		0.36	0.74	7
39.3	446	24	79	162	11.6	967	712	7	39.3		0.36	0.74	7
61.07	446	24	79	162	11.6	967	712	56	61.07		0.36	0.74	56
56.14	446	24	79	162	11.6	967	712	56	56.14		0.36	0.74	56
55.25	446	24	79	162	11.6	967	712	56	55.25		0.36	0.74	56
54.77	446	24	79	162	10.3	967	712	56	54.77		0.36	0.74	56
50.24	387	20	94	157	14.3	938	845	28	50.24		0.41	0.90	28
46.68	387	20	94	157	13.9	938	845	28	46.68		0.41	0.90	28
46.68	387	20	94	157	11.6	938	845	28	46.68		0.41	0.90	28
22.75	387	20	94	157	14.3	938	845	3	22.75		0.41	0.90	3
25.51	387	20	94	157	13.9	938	845	3	25.51		0.41	0.90	3
34.77	387	20	94	157	11.6	938	845	3	34.77		0.41	0.90	3
36.84	387	20	94	157	14.3	938	845	7	36.84		0.41	0.90	7
45.9	387	20	94	157	13.9	938	845	7	45.9		0.41	0.90	7
41.67	387	20	94	157	11.6	938	845	7	41.67		0.41	0.90	7
56.34	387	20	94	157	14.3	938	845	56	56.34		0.41	0.90	56
47.97	387	20	94	157	13.9	938	845	56	47.97		0.41	0.90	56
61.46	387	20	94	157	11.6	938	845	56	61.46		0.41	0.90	56
44.03	355	19	97	145	13.1	967	871	28	44.03		0.41	0.90	28
55.45	355	19	97	145	12.3	967	871	28	55.45		0.41	0.90	28
55.55	491	26	123	210	3.9	882	699	28	55.55		0.43	0.79	28
57.92	491	26	123	201	3.9	822	699	28	57.92		0.41	0.85	28
25.61	491	26	123	210	3.9	882	699	3	25.61		0.43	0.79	3
33.49	491	26	123	210	3.9	882	699	7	33.49		0.43	0.79	7
59.59	491	26	123	210	3.9	882	699	56	59.59		0.43	0.79	56
29.55	491	26	123	201	3.9	822	699	3	29.55		0.41	0.85	3
37.92	491	26	123	201	3.9	822	699	7	37.92		0.41	0.85	7
61.86	491	26	123	201	3.9	822	699	56	61.86		0.41	0.85	56
62.05	424	22	132	178	8.5	822	750	28	62.05		0.42	0.91	28
32.01	424	22	132	178	8.5	882	750	3	32.01		0.42	0.85	3
72.1	424	22	132	168	8.9	822	750	28	72.1		0.40	0.91	28
39	424	22	132	178	8.5	822	750	7	39		0.42	0.91	7
65.7	424	22	132	178	8.5	822	750	56	65.7		0.42	0.91	56
32.11	424	22	132	168	8.9	822	750	3	32.11		0.40	0.91	3
40.29	424	22	132	168	8.9	822	750	7	40.29		0.40	0.91	7
74.36	424	22	132	168	8.9	822	750	56	74.36		0.40	0.91	56
21.97	202	11	141	206	1.7	942	801	28	21.97		1.02	0.85	28
9.85	202	11	141	206	1.7	942	801	3	9.85		1.02	0.85	3
15.07	202	11	141	206	1.7	942	801	7	15.07		1.02	0.85	7
23.25	202	11	141	206	1.7	942	801	56	23.25		1.02	0.85	56
43.73	284	15	141	179	5.5	842	801	28	43.73		0.63	0.95	28
13.4	284	15	141	179	5.5	842	801	3	13.4		0.63	0.95	3
24.13	284	15	141	179	5.5	842	801	7	24.13		0.63	0.95	7
44.52	284	15	141	179	5.5	842	801	56	44.52		0.63	0.95	56
62.94	359	19	141	154	10.9	942	801	28	62.94		0.43	0.85	28
59.49	359	19	141	154	10.9	942	801	28	59.49		0.43	0.85	28
25.12	359	19	141	154	10.9	942	801	3	25.12		0.43	0.85	3
23.64	359	19	141	154	10.9	942	801	3	23.64		0.43	0.85	3
35.75	359	19	141	154	10.9	942	801	7	35.75		0.43	0.85	7
38.61	359	19	141	154	10.9	942	801	7	38.61		0.43	0.85	7
68.75	359	19	141	154	10.9	942	801	56	68.75		0.43	0.85	56
66.78	359	19	141	154	10.9	942	801	56	66.78		0.43	0.85	56
23.85	436	0	0	218	0	838.4	719.7	28	23.85		0.50	0.86	28
32.07	289	0	0	192	0	913.2	895.3	90	32.07		0.66	0.98	90
11.65	289	0	0	192	0	913.2	895.3	3	11.65		0.66	0.98	3
19.2	393	0	0	192	0	940.6	785.6	3	19.2		0.49	0.84	3
48.85	393	0	0	192	0	940.6	785.6	90	48.85		0.49	0.84	90
39.6	393	0	0	192	0	940.6	785.6	28	39.6		0.49	0.84	28
43.94	480	0	0	192	0	936.2	712.2	28	43.94		0.40	0.76	28
34.57	480	0	0	192	0	936.2	712.2	7	34.57		0.40	0.76	7
54.32	480	0	0	192	0	936.2	712.2	90	54.32		0.40	0.76	90
24.4	480	0	0	192	0	936.2	712.2	3	24.4		0.40	0.76	3
15.62	333	0	0	192	0	931.2	842.6	3	15.62		0.58	0.91	3
21.86	255	0	0	192	0	889.8	945	90	21.86		0.75	1.06	90
10.22	255	0	0	192	0	889.8	945	7	10.22		0.75	1.06	7
14.6	289	0	0	192	0	913.2	895.3	7	14.6		0.66	0.98	7
18.75	255	0	0	192	0	889.8	945	28	18.75		0.75	1.06	28
31.97	333	0	0	192	0	931.2	842.6	28	31.97		0.58	0.91	28
23.4	333	0	0	192	0	931.2	842.6	7	23.4		0.58	0.91	7
25.57	289	0	0	192	0	913.2	895.3	28	25.57		0.66	0.98	28
41.68	333	0	0	192	0	931.2	842.6	90	41.68		0.58	0.91	90
27.74	393	0	0	192	0	940.6	785.6	7	27.74		0.49	0.84	7
8.2	255	0	0	192	0	889.8	945	3	8.2		0.75	1.06	3
9.62	158.8	238.2	0	185.7	0	1040.6	734.3	7	9.62		1.17	0.71	7
25.42	239.6	359.4	0	185.7	0	941.6	664.3	7	25.42		0.78	0.71	7
15.69	238.2	158.8	0	185.7	0	1040.6	734.3	7	15.69		0.78	0.71	7
27.94	181.9	272.8	0	185.7	0	1012.4	714.3	28	27.94		1.02	0.71	28
32.63	193.5	290.2	0	185.7	0	998.2	704.3	28	32.63		0.96	0.71	28
17.24	255.5	170.3	0	185.7	0	1026.6	724.3	7	17.24		0.73	0.71	7
19.77	272.8	181.9	0	185.7	0	1012.4	714.3	7	19.77		0.68	0.71	7
39.44	239.6	359.4	0	185.7	0	941.6	664.3	28	39.44		0.78	0.71	28
25.75	220.8	147.2	0	185.7	0	1055	744.3	28	25.75		0.84	0.71	28
33.08	397	0	0	185.7	0	1040.6	734.3	28	33.08		0.47	0.71	28
24.07	382.5	0	0	185.7	0	1047.8	739.3	7	24.07		0.49	0.71	7
21.82	210.7	316.1	0	185.7	0	977	689.3	7	21.82		0.88	0.71	7
21.07	158.8	238.2	0	185.7	0	1040.6	734.3	28	21.07		1.17	0.71	28
14.84	295.8	0	0	185.7	0	1091.4	769.3	7	14.84		0.63	0.71	7
32.05	255.5	170.3	0	185.7	0	1026.6	724.3	28	32.05		0.73	0.71	28
11.96	203.5	135.7	0	185.7	0	1076.2	759.3	7	11.96		0.91	0.71	7
25.45	397	0	0	185.7	0	1040.6	734.3	7	25.45		0.47	0.71	7
22.49	381.4	0	0	185.7	0	1104.6	784.3	28	22.49		0.49	0.71	28
25.22	295.8	0	0	185.7	0	1091.4	769.3	28	25.22		0.63	0.71	28
39.7	228	342.1	0	185.7	0	955.8	674.3	28	39.7		0.81	0.71	28
13.09	220.8	147.2	0	185.7	0	1055	744.3	7	13.09		0.84	0.71	7
38.7	316.1	210.7	0	185.7	0	977	689.3	28	38.7		0.59	0.71	28
7.51	135.7	203.5	0	185.7	0	1076.2	759.3	7	7.51		1.37	0.71	7
17.58	238.1	0	0	185.7	0	1118.8	789.3	28	17.58		0.78	0.71	28
21.18	339.2	0	0	185.7	0	1069.2	754.3	7	21.18		0.55	0.71	7
18.2	135.7	203.5	0	185.7	0	1076.2	759.3	28	18.2		1.37	0.71	28
17.2	193.5	290.2	0	185.7	0	998.2	704.3	7	17.2		0.96	0.71	7
22.63	203.5	135.7	0	185.7	0	1076.2	759.3	28	22.63		0.91	0.71	28
21.86	290.2	193.5	0	185.7	0	998.2	704.3	7	21.86		0.64	0.71	7
12.37	181.9	272.8	0	185.7	0	1012.4	714.3	7	12.37		1.02	0.71	7
25.73	170.3	155.5	0	185.7	0	1026.6	724.3	28	25.73		1.09	0.71	28
37.81	210.7	316.1	0	185.7	0	977	689.3	28	37.81		0.88	0.71	28
21.92	228	342.1	0	185.7	0	955.8	674.3	7	21.92		0.81	0.71	7
33.04	290.2	193.5	0	185.7	0	998.2	704.3	28	33.04		0.64	0.71	28
14.54	381.4	0	0	185.7	0	1104.6	784.3	7	14.54		0.49	0.71	7
26.91	238.2	158.8	0	185.7	0	1040.6	734.3	28	26.91		0.78	0.71	28
8	186.2	124.1	0	185.7	0	1083.4	764.3	7	8		1.00	0.71	7
31.9	339.2	0	0	185.7	0	1069.2	754.3	28	31.9		0.55	0.71	28
10.34	238.1	0	0	185.7	0	1118.8	789.3	7	10.34		0.78	0.71	7
19.77	252.5	0	0	185.7	0	1111.6	784.3	28	19.77		0.74	0.71	28
37.44	382.5	0	0	185.7	0	1047.8	739.3	28	37.44		0.49	0.71	28
11.48	252.5	0	0	185.7	0	1111.6	784.3	7	11.48		0.74	0.71	7
24.44	316.1	210.7	0	185.7	0	977	689.3	7	24.44		0.59	0.71	7
17.6	186.2	124.1	0	185.7	0	1083.4	764.3	28	17.6		1.00	0.71	28
10.73	170.3	155.5	0	185.7	0	1026.6	724.3	7	10.73		1.09	0.71	7
31.38	272.8	181.9	0	185.7	0	1012.4	714.3	28	31.38		0.68	0.71	28
13.22	339	0	0	197	0	968	781	3	13.22		0.58	0.81	3
20.97	339	0	0	197	0	968	781	7	20.97		0.58	0.81	7
27.04	339	0	0	197	0	968	781	14	27.04		0.58	0.81	14
32.04	339	0	0	197	0	968	781	28	32.04		0.58	0.81	28
35.17	339	0	0	197	0	968	781	90	35.17		0.58	0.81	90
36.45	339	0	0	197	0	968	781	180	36.45		0.58	0.81	180
38.89	339	0	0	197	0	968	781	365	38.89		0.58	0.81	365
6.47	236	0	0	194	0	968	885	3	6.47		0.82	0.91	3
12.84	236	0	0	194	0	968	885	14	12.84		0.82	0.91	14
18.42	236	0	0	194	0	968	885	28	18.42		0.82	0.91	28
21.95	236	0	0	194	0	968	885	90	21.95		0.82	0.91	90
24.1	236	0	0	193	0	968	885	180	24.1		0.82	0.91	180
25.08	236	0	0	193	0	968	885	365	25.08		0.82	0.91	365
21.26	277	0	0	191	0	968	856	14	21.26		0.69	0.88	14
25.97	277	0	0	191	0	968	856	28	25.97		0.69	0.88	28
11.36	277	0	0	191	0	968	856	3	11.36		0.69	0.88	3
31.25	277	0	0	191	0	968	856	90	31.25		0.69	0.88	90
32.33	277	0	0	191	0	968	856	180	32.33		0.69	0.88	180
33.7	277	0	0	191	0	968	856	360	33.7		0.69	0.88	360
9.31	254	0	0	198	0	968	863	3	9.31		0.78	0.89	3
26.94	254	0	0	198	0	968	863	90	26.94		0.78	0.89	90
27.63	254	0	0	198	0	968	863	180	27.63		0.78	0.89	180
29.79	254	0	0	198	0	968	863	365	29.79		0.78	0.89	365
34.49	307	0	0	193	0	968	812	180	34.49		0.63	0.84	180
36.15	307	0	0	193	0	968	812	365	36.15		0.63	0.84	365
12.54	307	0	0	193	0	968	812	3	12.54		0.63	0.84	3
27.53	307	0	0	193	0	968	812	28	27.53		0.63	0.84	28
32.92	307	0	0	193	0	968	812	90	32.92		0.63	0.84	90
9.99	236	0	0	193	0	968	885	7	9.99		0.82	0.91	7
7.84	200	0	0	180	0	1125	845	7	7.84		0.90	0.75	7
12.25	200	0	0	180	0	1125	845	28	12.25		0.90	0.75	28
11.17	225	0	0	181	0	1113	833	7	11.17		0.80	0.75	7
17.34	225	0	0	181	0	1113	833	28	17.34		0.80	0.75	28
17.54	325	0	0	184	0	1063	783	7	17.54		0.57	0.74	7
30.57	325	0	0	184	0	1063	783	28	30.57		0.57	0.74	28
14.2	275	0	0	183	0	1088	808	7	14.2		0.67	0.74	7
24.5	275	0	0	183	0	1088	808	28	24.5		0.67	0.74	28
15.58	300	0	0	184	0	1075	795	7	15.58		0.61	0.74	7
26.85	300	0	0	184	0	1075	795	28	26.85		0.61	0.74	28
26.06	375	0	0	186	0	1038	758	7	26.06		0.50	0.73	7
38.21	375	0	0	186	0	1038	758	28	38.21		0.50	0.73	28
43.7	400	0	0	187	0	1025	745	28	43.7		0.47	0.73	28
30.14	400	0	0	187	0	1025	745	7	30.14		0.47	0.73	7
12.73	250	0	0	182	0	1100	820	7	12.73		0.73	0.75	7
20.87	250	0	0	182	0	1100	820	28	20.87		0.73	0.75	28
20.28	350	0	0	186	0	1050	770	7	20.28		0.53	0.73	7
34.29	350	0	0	186	0	1050	770	28	34.29		0.53	0.73	28
19.54	203.5	305.3	0	203.5	0	963.4	630	7	19.54		1.00	0.65	7
47.71	250.2	166.8	0	203.5	0	977.6	694.1	90	47.71		0.81	0.71	90
43.38	157	236	0	192	0	935.4	781.2	90	43.38		1.22	0.84	90
29.89	141.3	212	0	203.5	0	971.8	748.5	28	29.89		1.44	0.77	28
6.9	166.8	250.2	0	203.5	0	975.6	692.6	3	6.9		1.22	0.71	3
33.19	122.6	183.9	0	203.5	0	958.2	800.1	90	33.19		1.66	0.84	90
4.9	183.9	122.6	0	203.5	0	959.2	800	3	4.9		1.11	0.83	3
4.57	102	153	0	192	0	887	942	3	4.57		1.88	1.06	3
25.46	102	153	0	192	0	887	942	90	25.46		1.88	1.06	90
24.29	122.6	183.9	0	203.5	0	958.2	800.1	28	24.29		1.66	0.84	28
33.95	166.8	250.2	0	203.5	0	975.6	692.6	28	33.95		1.22	0.71	28
11.41	200	133	0	192	0	965.4	806.2	3	11.41		0.96	0.84	3
20.59	108.3	162.4	0	203.5	0	938.2	849	28	20.59		1.88	0.91	28
